Repository: huangchaohitsz-crypto/Source-Data_Toward-observing-interstitial-hydrogen-in-solution-in-cubic-metal-lattices

# Source Data – Toward observing interstitial hydrogen in solution in cubic metal lattices

This repository contains the source data associated with the manuscript:

**“Toward observing interstitial hydrogen in solution in cubic metal lattices”**

The data are organized according to the corresponding figures in the main text and Extended Data.

## Data included

The repository contains source data associated with **Figs. 1–4** and the relevant **Extended Data Figures**.

For atom probe tomography (APT) datasets, the deposited files include, where applicable:

- **`.apt` files** – reconstructed APT datasets containing the three-dimensional ion data.

File: Fig. 4/R18_64108 - Concentration (Nb) - Proxigram.csv
,Concentration (Nb)
Distance (nm),Ion Count,Ni ion%,Mo ion%,Nb ion%,Cr ion%,Fe ion%,Al ion%,Si ion%,Ti ion%,H2 ion%,O ion%,O2 ion%,H ion%,Ni ion% Sigma,Mo ion% Sigma,Nb ion% Sigma,Cr ion% Sigma,Fe ion% Sigma,Al ion% Sigma,Si ion% Sigma,Ti ion% Sigma,H2 ion% Sigma,O ion% Sigma,O2 ion% Sigma,H ion% Sigma
-4.950000073760748,7380,44.87804878048781,1.924119241192412,3.035230352303523,23.739837398373982,24.363143631436316,0.7181571815718157,0.33875338753387535,0.43360433604336046,0,0.02710027100271003,0.47425474254742545,0.06775067750677506,0.5789633778694022,0.15990753140356426,0.19969842165701904,0.49528999199480267,0.4996952452732877,0.09829161883547287,0.06763582630110951,0.07648477972126808,0,0.019160188638678032,0.07997336675055775,0.03028875844926101
-4.850000072270632,8319,45.11359538406058,2.1396802500300516,2.800817405938214,23.5965861281404,24.37793003966823,0.6370958047842289,0.32455824017309776,0.24041351123933163,0.03606202668589975,0,0.6491164803461955,0.08414472893376608,0.5455700856416855,0.15865077285714316,0.1808998232655541,0.46552757135450523,0.4707465344207801,0.08723262648347706,0.06235981847871161,0.05369343563563263,0.020816666343257403,0,0.08804640384833542,0.0317903347358031
-4.750000070780516,9301,45.876787442210514,1.7740027953983444,3.0749381786904633,24.09418342113751,23.449091495538113,0.37630362326631545,0.32254596279969894,0.29029136651972903,0,0.021503064186646596,0.6665949897860445,0.053757660466616494,0.5166821528469518,0.13687544716231465,0.17900757758738509,0.4434338192163115,0.43931230010153655,0.06348713127914075,0.058793518500239894,0.05578545264351609,0,0.015203327648353481,0.0843750147463679,0.02403469377258065
-4.6500000692903996,10514,44.88301312535667,1.9402701160357618,2.796271637816245,24.472132394902037,23.97755373787331,0.6182233212859045,0.3424006087121933,0.2948449686132775,0.009511128019783146,0,0.5992010652463382,0.06657789613848203,0.4850647885481728,0.1345217341699306,0.16078560127877742,0.4192813375035326,0.41637952968260034,0.0764437676671064,0.05696898586446329,0.05287759337103473,0.0095106757012467,0,0.07526572330627386,0.025155701175963344
-4.550000067800283,11861,45.10580895371385,2.2342129668662003,2.748503498861816,24.087345080515977,23.809122333698678,0.6913413708793525,0.2192058005227215,0.22763679285051852,0.016861984655593965,0.008430992327796982,0.7419273248461344,0.10960290026136076,0.4568974979861481,0.13570476004586907,0.1501189923449158,0.3926367122554724,0.39107722824846397,0.07608151958389266,0.04294265048719005,0.04375883041730141,0.011922218405779433,0.008430636912147401,0.07879577823294197,0.030381711823400537
-4.450000066310167,13166,45.078231809205526,1.9747835333434605,2.5900045571927692,24.396171958073825,23.948048002430504,0.6456023089776697,0.2810268874373386,0.37217074282242135,0.0227859638462707,0,0.622816345131399,0.06835789153881208,0.4336394313876525,0.12125557858214867,0.1384283684584207,0.37428791976001985,0.3719318046204061,0.06979899340396914,0.04613557206311307,0.05306822027705976,0.013153983473273413,0,0.06856404286930806,0.022778174512661023
-4.350000064820051,14874,45.04504504504504,1.90937205862579,2.675810138496706,24.573080543229796,23.793196181255883,0.6992066693559231,0.29581820626596744,0.2756487831114697,0.02016942315449778,0.01344628210299852,0.6790372462014254,0.02016942315449778,0.4079557439569335,0.11221351079585282,0.13231959335268564,0.353003571144853,0.3491478546288801,0.06832273633422735,0.04453026175999301,0.042989734304613836,0.011643647481727,0.00950731800191035,0.06733693895639745,0.011643647481727
-4.250000063329935,16501,44.96697169868493,2.048360705411793,2.8967941336888674,24.24095509363069,23.986425065147568,0.5696624447003212,0.26059026725652995,0.25453002848312223,0.012120477546815346,0.006060238773407673,0.6666262650748439,0.09090358160111509,0.3872606713744216,0.11026912798573496,0.13056310453631373,0.33360839962422917,0.33240933356182534,0.05858859985557079,0.039687830601336516,0.03922482108912836,0.008569952457774296,0.006060055138155492,0.06334811132866042,0.02346053333545925
-4.150000061839819,18203,44.750865241993075,1.950227984398176,2.9006207767950336,24.336647805306818,24.155359006757127,0.5713343954293248,0.21974399824204802,0.302147997582816,0.021974399824204804,0,0.7086743943306049,0.082403999340768,0.3685462311136424,0.10249306992400647,0.12438906944375963,0.3180546015345137,0.3172471386174538,0.05586367546365844,0.03470638127404598,0.04068003111326309,0.010985992660158081,0,0.06217381842034852,0.021267852940430754
-4.050000060349703,20087,44.69557425200378,2.0660128441280428,2.937223079603724,24.612933738238663,23.920943894060837,0.5227261412854085,0.27878727535221787,0.26883058694678147,0.02489172101359088,0.004978344202718176,0.5874446159207448,0.07965350724349081,0.35079602580305996,0.10036347428082013,0.11913442754136765,0.3039293021264006,0.3009983911820199,0.05087934450251801,0.03720255004955773,0.03653400266102258,0.011130530503699075,0.004978220281620848,0.05391958523110143,0.01990544437942282
-3.9500000588595867,21939,44.65107798896942,1.9417475728155338,2.9536441952686996,24.65016637039063,23.888964857103787,0.5697616117416473,0.3190665025753225,0.24157892337845843,0.004558092893933178,0,0.692830119877843,0.08660376498473038,0.33563105921412995,0.09316012142999577,0.11430370052623742,0.2909662803726947,0.2878817048880101,0.05081564222269785,0.03807485342102244,0.033143310845689375,0.004557989011695253,0,0.05600093375530114,0.01985966110308945
-3.8500000573694706,23987,44.73673239671489,1.9343811231083503,2.880727060491099,24.254804685871516,24.479926626922914,0.5211156042856547,0.3168382874056781,0.22512194105140287,0.012506774502855714,0.012506774502855714,0.5461291532913661,0.07920957185141952,0.32104243627418666,0.08892859725216751,0.10799802160548731,0.27675053443153624,0.2776184275013331,0.04648839199790122,0.03628622282731974,0.030600713134510148,0.007220338067860496,0.007220338067860496,0.047585053089910435,0.018164723679304388
-3.7500000558793545,25554,44.03615872270486,1.9527275573295766,2.786256554746811,25.025436330907098,24.383658135712608,0.5674258433122016,0.2543633090709869,0.3013226892071691,0.015653126712060737,0.007826563356030368,0.5830789700242623,0.08609219691633403,0.31054820768121316,0.0865583841751366,0.1029544066145213,0.27096821936793325,0.2686134883653419,0.04698826961648287,0.03150973431468486,0.03428713287136586,0.007825950781117988,0.005533999448735937,0.047628225168619844,0.018347015277807827
-3.6500000543892384,27904,44.31622706422018,2.0606364678899083,2.9709002293577984,24.462442660550458,24.387184633027523,0.5698107798165137,0.25802752293577985,0.3225344036697248,0.0035837155963302754,0,0.5913130733944955,0.05733944954128441,0.2973804982464914,0.08504447368806964,0.10163933222306878,0.2573345785802643,0.25706639425578104,0.04506000461383725,0.03036957827822709,0.033943239228155724,0.0035836513806675667,0,0.04589735701121632,0.014330752030430776
-3.5500000528991222,29453,44.78660917393814,2.0099820052286694,2.8010728958000883,24.201269819712763,24.35745085390283,0.5737955386548059,0.264828710148372,0.24785251077988657,0.01018571962109123,0.01018571962109123,0.6518860557498387,0.08488099684242692,0.28975539602483025,0.0817753166884707,0.09614532514069685,0.24956591663355066,0.25011182595857134,0.044011304906885526,0.029946214627557775,0.02897297019812211,0.0058804284602690955,0.0058804284602690955,0.04689223041608274,0.016968993055338173
-3.450000051409006,31385,44.94185120280389,2.0423769316552494,2.794328500876215,24.827146726143063,23.6323084275928,0.5352875577505177,0.23578142424725188,0.2867611916520631,0.012744941851202804,0.003186235462800701,0.5798948542297275,0.10833200573522382,0.28078584792100364,0.07984100610389133,0.0930300953456092,0.2438556690349179,0.23979870754769617,0.041187650947667326,0.02737670205390451,0.030183912497474624,0.006372064828804813,0.003186184701914235,0.04285985229810985,0.018568719596696863
-3.35000004991889,33698,44.744495222268384,2.044631728885987,2.955665024630542,24.790788770846934,23.814469701465963,0.519318653926049,0.25224048904979524,0.23443527805804498,0.008902605495875127,0.005935070330583418,0.5667992165707163,0.062318238471125886,0.27086663898099833,0.07709382716463338,0.09225940244153798,0.23522237274325752,0.23203561094966643,0.03915473364238366,0.0273247949539069,0.02634509398872595,0.005139692880965212,0.004196603936333325,0.04089575849942283,0.013594716547577415
-3.250000048428774,35350,45.30693069306931,2.0707213578500707,2.783592644978784,24.52899575671853,23.708628005657708,0.4158415841584159,0.2857142857142857,0.24893917963224893,0.008486562942008486,0.008486562942008486,0.5601131541725601,0.07355021216407355,0.26476084591543025,0.07573949413296671,0.08749392809560133,0.22884173903162738,0.22620188243433098,0.034226648754190785,0.02838899119178659,0.026503954629034217,0.0048995114857666435,0.0048995114857666435,0.039693874085772574,0.014419077790191828
-3.1500000469386578,37435,45.243755843462004,1.8939495124883132,2.826232135701883,24.474422332042206,23.7558434620008,0.5583010551622812,0.3419260050754641,0.2724722852945105,0.010685187658608254,0.0026712969146520634,0.542273273674369,0.07746761052490984,0.2572510949612832,0.0704519756524008,0.08565239628944771,0.2222103759379624,0.21996297802855833,0.03851053689313255,0.030170561455478227,0.026941996466226248,0.005342308388590705,0.002671261235277755,0.03795678725938534,0.014379801051845317
-3.0500000454485416,39389,44.80692579146462,2.0792607073040696,2.955139759831425,24.367209119297264,24.02193505801112,0.4899845134428394,0.2691106654142019,0.2488004265150169,0.010155119449592525,0,0.6651603239483104,0.08631851532153648,0.2505690282250074,0.07189593525113425,0.08532726088553044,0.21630695355440324,0.21525865925052906,0.035183342514123396,0.02610314425053837,0.025101353866096167,0.005077301902122957,0,0.04095684438949397,0.014797112787799733
-2.9500000439584255,41582,45.18782165360011,2.118705208984657,2.87624452888269,24.209994709249194,23.82521283247559,0.5627434947813958,0.2573228800923476,0.2573228800923476,0.016834207108845173,0,0.6252705497571064,0.06252705497571064,0.24405996634514407,0.07062076747124238,0.08196396310926714,0.21006351531186546,0.20891582206553078,0.036684036879968636,0.024844314889222476,0.024844314889222476,0.006362196638122014,0,0.03865621067952446,0.012258730053764714
-2.8500000424683094,43359,44.615881362577554,1.9303950736871238,2.9613229087386705,24.25793952812565,24.44705828086441,0.5143107543993174,0.2905971078668788,0.2790654766023202,0.013837957517470422,0.009225305011646947,0.5858068682395812,0.09455937636938122,0.23872490769011487,0.0660770558940491,0.0814096126003138,0.2058523757367655,0.20639509144794632,0.03435211497717545,0.025850805073803742,0.025334165169071218,0.0056489316110718436,0.004612439735284782,0.03664897197434713,0.014760709758651036
-2.7500000409781933,45273,45.216795882755726,2.034325094427142,3.006206789918936,24.164513065182337,23.689616327612484,0.6317231020696663,0.26064100015461755,0.3180703730700417,0.017670576281668987,0.00662646610562587,0.591964305435911,0.061847016985841455,0.23391279051669864,0.06634794999345713,0.08025308956174568,0.20118964624922442,0.1998256319728102,0.03723639445269957,0.023962659476809207,0.026463677198593622,0.006246940149800569,0.0038256652303543335,0.03605278920303667,0.011684372696275147
-2.650000039488077,46747,45.53447280039361,1.987293302243994,2.947782745416818,24.238988598198816,23.269942456200397,0.6738400325154555,0.2887885853637666,0.3379896036109269,0.010695873531991357,0.010695873531991357,0.622499839561897,0.07701028943033777,0.23033192627457286,0.06454985978328462,0.07823004760041061,0.1981998203651656,0.19543554041377484,0.03783845145765609,0.02481904893958423,0.026843529623663587,0.004783084242412373,0.004783084242412373,0.03637782951352352,0.01283010513263287
-2.550000037997961,48593,44.94062930874818,2.022925112670549,3.0230691663408313,24.139279320066677,23.758566048607825,0.7367316280122651,0.27987570226164266,0.3560183565534131,0.010289547877266273,0.012347457452719528,0.6502994258432285,0.06996892556541066,0.2256567559419464,0.06386534779401332,0.07767323680306648,0.19412603137165366,0.19307177289417748,0.03879377893640563,0.02396553605992303,0.027019348691926202,0.004601388952931061,0.005040517179970128,0.036463059869766536,0.01199537301812215
-2.450000036507845,49459,45.28397258335187,1.9591985280737583,3.0429244424674984,24.133120362320305,23.512404213591058,0.6793505732020462,0.26284397177460117,0.3841565741321094,0.020218767059584707,0.010109383529792354,0.6449786692007522,0.06672193129662952,0.22382411348552664,0.06231892939108849,0.07723473710465217,0.1924022670300763,0.19068711980464448,0.03693550852972617,0.02302262475941947,0.027816064034692885,0.006393089138944623,0.004520825225538653,0.03599522733469406,0.011610921945830837
-2.350000035017729,50584,45.47287679898782,2.0480784437766886,3.1334018662027523,23.77826980863514,23.394749327850704,0.8026253360746481,0.30839791238336234,0.32421318994148346,0.005930729084295429,0.005930729084295429,0.6602878380515578,0.06523801992724972,0.22139913685859958,0.06297572688498605,0.07746196121847647,0.18928793887984113,0.18822698364510718,0.0396734471531008,0.024653490592815592,0.025275723247877826,0.0034240064945176845,0.0034240064945176845,0.03600986666064653,0.011352776611904123
-2.2500000335276127,51292,45.517819543008656,2.064649458005147,3.2090774389768386,23.94720424237698,22.945098650861734,0.8519847149652968,0.2573500740856274,0.4562114949699758,0.011697730640255791,0.001949621773375965,0.672619511814708,0.06433751852140684,0.21988375669373805,0.062786762153165,0.07781845363888644,0.18843439783728946,0.1856608276787122,0.04058196737752025,0.022370607761768014,0.029755371564779688,0.004775299210865418,0.001949602768158036,0.03609062516697932,0.011196121022151617
-2.1500000320374966,51739,45.312047005160515,1.9385763157386111,3.179419780049866,23.74611028431164,23.419470805388585,0.9373973211697173,0.26865613946925915,0.4715978275575484,0.01352944587255262,0.009663889908966158,0.6455478459189393,0.057983339453796946,0.21884854305459672,0.06061519869152172,0.077134516411086,0.18707606486204953,0.18618243458831946,0.04236504829340846,0.022756486259078952,0.030119683131574593,0.005113303943378748,0.004321614119552938,0.03520860914654317,0.01058319141392557
-2.0500000305473804,51635,46.34453374648979,1.9482908879635905,3.2439236951680064,23.633194538588167,22.407281882444078,0.9257286724121235,0.26145056647622733,0.5403311707175366,0.007746683451147477,0.009683354313934347,0.6255446886801588,0.052290113295245466,0.21944927708453785,0.06082503858063044,0.0779654784745805,0.18695687327717295,0.18349869541456082,0.042145402942427274,0.022472646833360543,0.03226126738741866,0.0038731916949068515,0.004330318023988196,0.03469720247513705,0.010060605612608962
-1.9500000290572643,51315,46.37435447724837,1.913670466725129,3.3732826658871673,23.197895352236188,22.50024359349118,1.0464776381175096,0.2669784663353795,0.5709831433304102,0.013641235506187274,0.017538731365097922,0.6391893208613466,0.0857449088960343,0.22014206633098565,0.06048053890651945,0.07969898922360916,0.1863325324685671,0.1843408611919567,0.04492193329435721,0.022779041126567152,0.033261823104228136,0.005155550712903475,0.005845731087388182,0.035180349668404665,0.012920988276201986
-1.8500000275671482,50157,46.74721374882868,1.8322467452200093,3.361445062503738,23.075542795621747,22.19032238770261,1.1164942081862952,0.31102338656618217,0.669896524911777,0.017943656917279744,0.011962437944853162,0.6200530334748888,0.04585601212193712,0.22278362025051293,0.059883976180932275,0.08047712373752777,0.18812322131333106,0.18553798581765543,0.046916368494881316,0.024863044971123332,0.036423236196661025,0.005980682323645955,0.004883352730538451,0.035050807068656695,0.009559446953933862
-1.750000026077032,49801,46.87857673540692,1.8955442661793938,3.612377261500773,22.702355374390073,22.079877914098113,1.1284913957551053,0.3011987711090139,0.7228770506616333,0.026103893496114534,0.008031967229573705,0.5903495913736673,0.05421577879962249,0.22361607915459455,0.06110718814559594,0.08361576217578029,0.18771525052239993,0.18586778108566473,0.047333179120889315,0.02455571217794199,0.03796101170393057,0.0072389724104268026,0.004015822330304265,0.034328108565965965,0.010431002719798079
-1.650000024586916,49072,47.034969025105966,1.9481578089338116,3.621209651124878,22.78081186827519,21.61110205412455,1.302168242582328,0.2873328985979785,0.7152755135311379,0.016302575806977502,0.008151287903488751,0.6093087707857842,0.06521030322791001,0.22531399454692672,0.06239116086404372,0.08433360992862847,0.18933475196453164,0.18580134658846703,0.05117648769717687,0.024163006132615066,0.038041796417024584,0.005763361106355593,0.004075477839623023,0.035129720221423126,0.011523902679329845
-1.5500000230967999,47505,47.95284706872961,1.787180296810862,3.784864751078834,22.077676034101675,21.178823281759815,1.397747605515209,0.2841806125670982,0.8167561309335859,0.00842016629828439,0.025260498894853177,0.6315124723713293,0.05473108093884854,0.22921130107958318,0.060785306742613766,0.08755424726754463,0.19029963932702387,0.18745745179526682,0.05386270191387886,0.024423595181770563,0.04129483112819747,0.004209905897409667,0.007291156852602739,0.03634508130326584,0.010730710342839976
-1.4500000216066837,46218,47.9856333030421,1.8975291012159765,3.9854602103076724,21.95032238521788,20.885802068458176,1.4799428793976372,0.2747847159115496,0.7832446233069368,0.017309273443247217,0.010818295902029512,0.6707343459258297,0.05841879787095936,0.2323869301222969,0.06346417246265587,0.09099178128364911,0.1925308970017273,0.18908070790748477,0.05616674162684267,0.024349676935576433,0.04100488962851368,0.006119222649313782,0.004837827301058423,0.03796717735797093,0.011239418486491012
-1.3500000201165676,44233,48.73058576176158,1.837994257680917,4.354215178712726,21.46813465060023,20.09811679063143,1.5282707480840096,0.2961589763298894,0.9879501729477991,0.027129066534035674,0.015825288811520812,0.583274930481767,0.07234417742409513,0.23766038482454208,0.06386612832712461,0.0970319286221193,0.1952301618100701,0.19053861004616696,0.058328758783407465,0.025837185139943035,0.047026033507264975,0.007830424556435926,0.005980923640468232,0.0362070535207524,0.012784137808749024
-1.2500000186264515,42555,49.197509105863006,1.879920103395606,4.387263541299495,20.477029726236633,20.23499001292445,1.6942779931852896,0.28668781576782987,1.1068029608741627,0.021149101163200564,0.03759840206791211,0.6109740336035718,0.0657972036188462,0.24234762237506155,0.06583750210164871,0.09928403936929904,0.19561604746652117,0.19475221765851952,0.06256139673115185,0.025918262956304536,0.050715775095844046,0.007048954874180731,0.009397833301053598,0.03777507161473088,0.012430411244984419
-1.1500000171363354,40128,49.57884768740032,2.016048644338118,4.500598086124402,20.574162679425836,19.178628389154706,1.8814792663476874,0.2217902711323764,1.2659489633173844,0.014952153110047847,0.024920255183413075,0.6603867623604466,0.08223684210526315,0.2495921029821505,0.0701623651503403,0.10349316867268206,0.20179863686874336,0.1965387198537958,0.06782682015268249,0.02348363611099731,0.05581074496223808,0.0061037345748828215,0.007879494646596201,0.04043306412387476,0.014309709148868505
-1.0500000156462193,37591,50.37908009895986,1.912691867734298,5.373626665957277,19.422202122848553,18.685323614695008,1.9366337687212365,0.23143837620707083,1.3593679338139448,0.02128168976616743,0.02128168976616743,0.5852464685696044,0.07182570296081509,0.25787876560499384,0.07064590195002314,0.11630487088205943,0.2040398484835793,0.20104479851560086,0.07107800166517293,0.02478406861596059,0.05972477114401499,0.007523412891885592,0.007523412891885592,0.03934167817893932,0.013817897903757658
-0.9500000141561031,35269,51.291502452578754,1.9478862457115314,5.687714423431342,18.65661062122544,17.902407213133348,2.078312398990615,0.2580169553999263,1.4148402279622332,0.019847458107686636,0.019847458107686636,0.6663075221866228,0.05670702316481896,0.26615124629784137,0.07358913577843232,0.12332651326728916,0.2074344732969221,0.20413823444223317,0.07596233150693266,0.027012610057552292,0.06288729274507678,0.00750088956546547,0.00750088956546547,0.04332006253179851,0.012676480103207552
-0.850000012665987,32308,52.1233131113037,1.8478395443852915,6.301844744335769,17.602451405224713,17.05150427138789,2.3275968800297138,0.25071189798192395,1.634270149808097,0.01857125170236474,0.034047294787668686,0.7428500680945895,0.06499938095827659,0.2779220560308353,0.07492504683073653,0.13518992679620886,0.21187937614055835,0.20923318653379352,0.08388509151749393,0.027821935385543093,0.07053891843381603,0.0075809777199743736,0.010263897894573725,0.047772332569431766,0.014179417264911641
-0.7500000111758709,29757,53.1269953288302,1.8785495849716032,6.922740867694996,16.802769096347077,15.71058910508452,2.4599253957052123,0.258762644083745,1.9054340155257588,0.020163322915616493,0.03696609201196357,0.7998118089861209,0.07729273784319657,0.2892840250962837,0.07870435037159533,0.1471520301825118,0.21674560154602224,0.21095419780587668,0.08979619559624462,0.02945056245086481,0.07925466953802439,0.008230812182243901,0.011143635851756949,0.051636355434597464,0.016110420238236844
-0.6500000096857548,26831,54.917818940777465,1.9343296932652527,7.69259438708956,15.180202005143304,14.412433379300063,2.530654839551265,0.23853005851440498,2.3256680705154484,0.014908128657150311,0.04099735380716336,0.6634117252431889,0.048451418135738514,0.3037670546613977,0.08408244274993491,0.16268078509993666,0.21906296558940416,0.21441519840427317,0.09588088897774828,0.029780675715421104,0.09201225202063368,0.007453508677114929,0.012358633135029074,0.049559596509347305,0.013434749727083854
-0.5500000081956387,24519,56.437864513234636,1.9780578327011706,8.634120477996655,12.863493617194829,13.744443084954524,2.875321179493454,0.2039234879073372,2.4389249153717527,0.04078469758146744,0.03262775806517394,0.6851829193686529,0.06525551613034788,0.31665656051944713,0.08892620672610348,0.17936995327164965,0.21381007340366565,0.2198901312903703,0.10672265052424404,0.028809716336086588,0.09851131742313192,0.012894623482660184,0.011533772425148409,0.05268159444939189,0.016308555310957935
-0.45000000670552254,22084,58.64879550806014,1.8973012135482703,9.472921572178954,11.506067741351204,11.773229487411701,2.8482159029161385,0.17659844231117552,2.744068103604419,0.022640825937330192,0.07245064299945662,0.7788444122441587,0.0588661474370585,0.331386461385374,0.09180572200677307,0.19705722104396411,0.21472437179870135,0.2168748175282194,0.1119368224562763,0.028253401906889172,0.1099301000932114,0.01012413888354036,0.018106098191406034,0.05915461407622069,0.016321725659652394
-0.3500000052154064,19730,59.954384186518,1.7942219969589457,10.5727318803852,10.16725798276736,10.35478966041561,2.914343639128231,0.26862645717181954,3.1120121642169285,0.02027369488089204,0.05068423720223011,0.6943740496705524,0.09630005068423719,0.34883850687056,0.09450244960488609,0.21890972163255126,0.21515711245616745,0.21690553942314045,0.11975244042451816,0.03684908851056242,0.12362094769145207,0.010135819831599502,0.01602370081319378,0.059118053328970174,0.02208210657406121
-0.2500000037252903,17886,60.527787096052776,1.8617913451861792,12.266577211226657,8.699541540869953,9.068545230906855,3.086212680308621,0.13418316001341832,3.3266241753326624,0.03913675500391367,0.07827351000782734,0.8218718550821872,0.08945544000894555,0.3654824455820499,0.10107132369646915,0.24529439334718492,0.21073081610689187,0.2147184028798212,0.1293150569331052,0.02737164027452185,0.1340907125621468,0.01478940808338714,0.020911286686934226,0.06750771288035366,0.022353854919529084
-0.15000000223517418,16312,63.08239333006376,1.6490926924963216,12.683913683178027,7.148111819519372,7.564982834722904,3.046836684649338,0.16552231486022562,3.635360470819029,0.018391368317802845,0.030652280529671408,0.870524767042668,0.10421775380088279,0.37784810095219085,0.09971445332000038,0.26056745028839884,0.20171464595272523,0.20704685125220468,0.1345711529675318,0.031828410040563866,0.1465476924850803,0.010617284982364545,0.013706015499752026,0.07273414918364594,0.025263343314800055
-0.05000000074505806,15051,64.30137532389875,1.5945784333266895,13.733306757026112,6.0261776626137795,6.604212344694704,3.0961397913759883,0.1661019201381968,3.581157398179523,0.013288153611055743,0.059796691249750844,0.7906451398578167,0.03322038402763936,0.3905289156441825,0.10210565090186001,0.2805604555871254,0.19397320146398184,0.20243774035505818,0.14118811546973126,0.03319278271342411,0.15146419598297,0.009395519220092846,0.019926270118294388,0.07219122938188444,0.014854139468896785
0.05000000074505806,13539,64.19233325947263,1.558460743038629,15.377797473964103,4.84526183617697,5.36228672723244,3.5822438880271803,0.1624935371888618,4.010635940615998,0.014772139744441982,0.08863283846665189,0.7459930570943201,0.05908855897776793,0.4120370775364706,0.10644955182828508,0.31002444362126236,0.18453576124699408,0.1936037838622966,0.15972128337114663,0.03461558017021487,0.1686261341858682,0.01044470864697096,0.025574755218459522,0.07395169334360151,0.020884787376122003
0.15000000223517418,12568,65.42011457670273,1.3049013367281985,14.990451941438574,4.654678548695099,4.941120305537874,3.4850413749204328,0.09548058561425843,4.042011457670274,0.047740292807129214,0.16709102482495225,0.8274984086569064,0.023870146403564607,0.4242621995222487,0.10122867323553854,0.3184257136785686,0.18791500274250356,0.19331963829195092,0.1635943112452151,0.027549709165635913,0.17567349920058764,0.019485240103395793,0.03643177560460787,0.08080646936278367,0.013779790529117176
0.2500000037252903,11827,66.36509681237845,1.7164116005749557,15.549167159888391,3.5934725627800796,3.9993235816352413,3.3229052168766384,0.20292550942758095,4.168428172824893,0.07609706603534286,0.06764183647586032,0.8708886446267016,0.06764183647586032,0.4344378529820085,0.11943013532133342,0.3332101608566356,0.1711484964325174,0.18017441477351506,0.16480996756441513,0.04137994691630782,0.18378208258965756,0.025356035569232917,0.023906910990958995,0.08543673082157649,0.023906910990958995
0.3500000052154064,11029,66.43394686734972,1.4325868165744855,16.764892555988755,3.400126938072354,3.463595974249705,3.0737147520174086,0.04533502584096473,4.506301568591894,0.06346903617735063,0.08160304651373652,0.6437573669416992,0.09067005168192946,0.44965258855130597,0.11315117971336171,0.3557014135750363,0.17257098382009428,0.1741169709978265,0.16435559639365657,0.020269843676150718,0.19752834022707697,0.023981426796353168,0.027189914810823373,0.07615363135565754,0.028659386305745858
0.45000000670552254,9964,67.73384183059012,1.3147330389401846,15.867121637896428,3.151344841429145,3.2717784022480934,3.010839020473705,0.06021678040947411,4.69690887193898,0.010036130068245684,0.08028904054596547,0.7426736250501806,0.06021678040947411,0.4683382452414089,0.11411115182544211,0.3660286581604304,0.17501605989086327,0.1782180480554338,0.1711939882643096,0.024575994879516023,0.21195452914479054,0.010035626436075338,0.028375064615033776,0.08601286768521353,0.024575994879516023
0.5500000081956387,9359,67.61406133133882,1.453146703707661,16.935570039534138,3.0451971364462014,2.884923602949033,2.746019873918154,0.05342451116572283,4.295330697724116,0,0.10684902233144566,0.7586280585532642,0.10684902233144566,0.48370662149107135,0.12369763250631104,0.3876972589393772,0.1776141846654702,0.173019782953586,0.1689237859457948,0.0238857847367091,0.20958014801271155,0,0.033770571399297414,0.0896904301375849,0.033770571399297414
0.6500000096857548,8939,67.58026624902115,1.3424320393780065,17.597046649513366,2.5618078084796956,2.2933214006040945,3.098780624230898,0.10068240295335049,4.463586530931871,0.05593466830741693,0.03356080098445016,0.8054592236268039,0.06712160196890032,0.49507409530334096,0.12172138586857364,0.40276044558276886,0.16710652679236782,0.15832522664681903,0.18328020768827857,0.03354390181931681,0.2184147567608972,0.025007747191214777,0.01937308578271443,0.09454121873919873,0.027393081288877803
0.7500000111758709,8334,67.62658987281017,1.427885769138469,17.806575473962084,2.603791696664267,2.315814734821214,3.095752339812815,0.03599712023038157,4.331653467722582,0.03599712023038157,0.059995200383969285,0.587952963762899,0.07199424046076314,0.5125381779965051,0.1299562049618255,0.41906558054496934,0.17444052928192053,0.16475450084258378,0.18972639901526708,0.020779206087152228,0.22298941019423837,0.020779206087152228,0.026822619512007755,0.08374599603142216,0.029380943583594218
0.850000012665987,7526,68.07068828062715,1.1161307467446187,18.17698644698379,2.511294180175392,2.2322614934892373,2.4581450969970766,0.10629816635663034,4.384799362211002,0.03986181238373638,0.11958543715120913,0.7175126229072548,0.06643635397289396,0.5373939123117135,0.12109833023094929,0.4445458599280077,0.18036150088534764,0.1702896338318742,0.17849134217725288,0.03756209728883823,0.23602403262686072,0.02300964070872024,0.03983797079253866,0.0972901763372433,0.02970136955981041
0.9500000141561031,7181,68.50020888455647,1.2393817017128534,18.66035371118229,1.9774404679014066,1.8242584598245368,2.785127419579446,0.06962818548948616,4.12198858097758,0.05570254839158892,0.0974794596852806,0.6266536694053754,0.04177691129369169,0.5481599750064808,0.13055754550187113,0.4597466911051634,0.16429421236601097,0.15792570206089415,0.19417639180444823,0.03112782864733321,0.23459591080017178,0.02784351618054763,0.03682581067557153,0.09312285611211361,0.024114872178097557
1.0500000156462193,6692,68.02151823072326,1.3598326359832638,18.439928272564256,2.077106993424985,1.8081291093843395,2.435744172145846,0.029886431560071723,4.9910340705319785,0.014943215780035862,0.14943215780035865,0.6276150627615062,0.044829647340107595,0.5701302900372931,0.14157666053060997,0.4740677882602613,0.17433861266216286,0.1628825351973007,0.18844440087444042,0.0211297402509989,0.2661948179544373,0.014942099239833306,0.04721927745019568,0.09653872737412879,0.02587660681281391
1.1500000171363354,6164,68.73783257624919,1.1842959117456198,18.786502271252434,1.9792342634652824,1.4763140817650877,2.2225827384815053,0.11356262167423752,4.396495781959767,0.0973393900064893,0.16223231667748217,0.8111615833874107,0.03244646333549643,0.5904405066933212,0.13778812321609385,0.497514516651804,0.17740927893228714,0.15361314884624072,0.1877659912210938,0.042898257495712265,0.2611312940480542,0.039719294181454055,0.05126073168084095,0.11424935957060575,0.022939391833501
1.2500000186264515,5562,68.4106436533621,1.0068320747932398,19.05789284430061,1.7979144192736427,1.6181229773462782,2.3912261776339445,0.0719165767709457,4.494786048184107,0.08989572096368213,0.17979144192736426,0.7731032002876663,0.10787486515641855,0.6233281415120644,0.13386456782631487,0.5266343723055972,0.1781678630586465,0.16917953318562323,0.20485155478669032,0.03594535607489977,0.2778129977238751,0.0401845143258874,0.05680391278246348,0.11744051526674511,0.04401596897525803
1.3500000201165676,5059,69.28246689068986,1.3243724056137578,19.233050009883375,1.739474204388219,1.3639059102589444,1.6011069381300653,0.0395335046451868,4.328918758647954,0.05930025696778019,0.05930025696778019,0.9092706068392962,0.05930025696778019,0.6485933615203842,0.16072286690806808,0.554126069046074,0.18380875715691203,0.1630713997549484,0.17647083330692576,0.027948882993616357,0.2861196724087331,0.034226866497757316,0.034226866497757316,0.13345373992968185,0.034226866497757316
1.4500000216066837,4666,68.58122588941278,0.7501071581654523,19.802828975567937,2.1217316759537077,1.135876553793399,1.7359622803257608,0.06429489927132448,4.907843977711101,0.04286326618088298,0.15002143163309042,0.6858122588941277,0.02143163309044149,0.6795554074142541,0.12631482100333186,0.5834058444735373,0.21096771615351045,0.15513598961929162,0.19120316537324605,0.037108742131996005,0.31626079174827715,0.030302409790524256,0.05666022222842643,0.12081918510611198,0.021429336392895335
1.5500000230967999,4103,67.75530099926883,0.9992688276870584,20.81403850840848,1.90104801364855,1.2673653424323665,1.681696319766025,0.09748964172556666,4.460151108944674,0.04874482086278333,0.073117231294175,0.8042895442359249,0.09748964172556666,0.7297095744092236,0.15527788694372016,0.6337989502879766,0.213195467903629,0.1746346901440699,0.200742910646115,0.048721054493324326,0.32226734631447235,0.03445939172376058,0.04219881740145971,0.13944466365530567,0.048721054493324326
1.650000024586916,3802,69.25302472382955,1.1309836927932666,19.279326670173592,1.841136244082062,1.3677012098895318,1.4729089952656496,0.052603892688058915,4.760652288269332,0,0.1315097317201473,0.5523408732246186,0.15781167806417673,0.7483668065631981,0.171495299836031,0.6397823616835917,0.2180226774559083,0.18836453459465644,0.19537083436135144,0.037186784527899815,0.3453308527307482,0,0.05877425487316936,0.12019732907794449,0.06437549156246952
1.750000026077032,3349,68.73693639892505,1.3138250223947445,19.767094655120932,1.7318602567930725,1.2541057031949836,1.2839653627948642,0.029859659599880562,4.80740519558077,0.029859659599880562,0.059719319199761124,0.955509107196178,0.029859659599880562,0.801038295753612,0.19676114848238274,0.6881610797374749,0.225426628958006,0.1922954557771574,0.1945418005489641,0.02985520127068813,0.36965737319490116,0.02985520127068813,0.042215324573094466,0.16810282179024783,0.02985520127068813
1.8500000275671482,2972,69.14535666218035,1.3458950201884252,19.515477792732167,1.8842530282637955,1.3122476446837146,1.0094212651413188,0,4.5760430686406455,0.033647375504710635,0.23553162853297444,0.8075370121130552,0.13458950201884254,0.847261306897811,0.21136777269555096,0.7269781815930332,0.24941040391297445,0.20874454126645864,0.18336175368160595,0,0.3833093030037003,0.03364171429906701,0.08891768787543004,0.16417089008879782,0.0672494499265294
1.9500000290572643,2676,68.72197309417041,1.2705530642750373,19.357249626307922,2.130044843049327,1.1584454409566518,1.345291479820628,0.14947683109118087,4.783258594917788,0.03736920777279522,0.11210762331838565,0.8968609865470852,0.03736920777279522,0.896240220828616,0.21650937259714292,0.7637679610534124,0.27911039631330253,0.2068542848551287,0.22270196558848532,0.07468253634858543,0.4125489945564503,0.037362224831919005,0.06468907529188957,0.18224818717485106,0.037362224831919005
2.0500000305473804,2408,68.56312292358804,1.0382059800664452,20.224252491694354,1.7026578073089702,1.7857142857142856,0.7059800664451827,0.04152823920265781,4.983388704318937,0.04152823920265781,0.08305647840531562,0.8305647840531563,0,0.9460993682850315,0.2065605121067275,0.81854665700965,0.26363698325112134,0.26987650450388,0.17061983784349152,0.04151961533397326,0.44343902348255226,0.04151961533397326,0.058705404584059394,0.18494706136795067,0
2.1500000320374966,2113,68.9540937056318,1.135825840037861,19.68764789398959,2.0350212967345005,0.9938476100331283,1.2778040700425934,0.047326076668244205,5.06389020350213,0.047326076668244205,0.14197823000473261,0.6152389966871746,0,1.0065432714078124,0.23052901533629266,0.8650442842566802,0.3071638871529144,0.2157949324661301,0.24433731016193744,0.04731487655527982,0.4769887186778118,0.04731487655527982,0.08191295803547291,0.17011087479482573,0
2.2500000335276127,1853,68.5375067458176,0.7555315704263357,20.669185105234757,1.5650296815974094,1.457096600107933,0.7555315704263357,0.10793308148947653,5.072854830005396,0.053966540744738264,0.053966540744738264,0.9174311926605505,0.053966540744738264,1.0787554650110904,0.20116005860761538,0.9406865302517026,0.2883356133637838,0.27836789137990336,0.20116005860761538,0.07627901533656939,0.5097810852944935,0.05395197684196469,0.05395197684196469,0.2214867089978604,0.05395197684196469
2.350000035017729,1592,68.09045226130654,2.135678391959799,20.16331658291457,1.6959798994974875,1.3190954773869346,1.3819095477386936,0.18844221105527637,4.1457286432160805,0.06281407035175879,0.12562814070351758,0.6909547738693468,0,1.1682395425413206,0.3623335842253626,1.0055662679625885,0.32361188108489203,0.2859454199732225,0.29258130422627826,0.10869460305278113,0.49961404597568826,0.06279433921561886,0.0887766933479358,0.20760971986769758,0
2.450000036507845,1365,70.47619047619048,1.098901098901099,19.706959706959708,1.5384615384615385,1.2454212454212454,0.805860805860806,0,3.8095238095238098,0,0.14652014652014653,1.098901098901099,0.07326007326007326,1.234642100439577,0.28217175330389865,1.076669573183878,0.3331273612066257,0.3001721733821289,0.24199516985410363,0,0.5181256083279097,0,0.10352945997773222,0.28217175330389865,0.0732332331517315
2.550000037997961,1235,66.96356275303643,1.2955465587044535,22.02429149797571,1.862348178137652,1.6194331983805668,0.9716599190283401,0,4.4534412955465585,0.08097165991902834,0.08097165991902834,0.5668016194331984,0.08097165991902834,1.3383891274425812,0.32178174888379873,1.179226307053389,0.38469344972965275,0.35917218808188645,0.2791280072962155,0,0.5869781187472648,0.0809388712317479,0.0809388712317479,0.21362288059898238,0.0809388712317479
2.650000039488077,1010,69.3069306930693,1.3861386138613863,20.693069306930692,1.881188118811881,1.188118811881188,0.6930693069306931,0,4.455445544554455,0,0,0.39603960396039606,0,1.4512686246877209,0.3678846153714922,1.2746981057270739,0.4274955192201389,0.3409367626346779,0.26104623017005996,0,0.6492139645275505,0,0,0.19762729455368358,0
2.7500000409781933,818,68.33740831295843,1.1002444987775062,20.78239608801956,1.5892420537897312,0.9779951100244498,0.8557457212713936,0,5.012224938875306,0,0.12224938875305623,1.1002444987775062,0.12224938875305623,1.6263942509777571,0.36472502272437574,1.4186720354988283,0.4372599097746512,0.344078508851275,0.322054588813185,0,0.7629085502541659,0,0.1221746413362526,0.36472502272437574,0.1221746413362526
2.8500000424683094,707,72.41867043847242,0.9900990099009901,18.81188118811881,0.8486562942008486,1.272984441301273,0.7072135785007072,0,3.6775106082036775,0,0.5657708628005658,0.5657708628005658,0.14144271570014144,1.6808275794586096,0.37236505665574327,1.4697810577824508,0.3449892110614405,0.4216186810661374,0.3151551711484893,0,0.7078334941004577,0,0.2820840546304422,0.2820840546304422,0.14134265009461996
2.9500000439584255,568,69.71830985915493,1.4084507042253522,19.718309859154928,2.2887323943661975,0.528169014084507,0.8802816901408451,0,4.225352112676056,0.17605633802816903,0.35211267605633806,0.7042253521126761,0,1.9279213502940509,0.49444330809817566,1.6694327504044506,0.6274738974757258,0.30413216091791095,0.3919373898154716,0,0.8440779730765041,0.17590129058459386,0.24854252714077946,0.35087065216478946,0
3.0500000454485416,436,71.3302752293578,0.9174311926605505,19.26605504587156,1.6055045871559634,0.9174311926605505,0.9174311926605505,0,4.128440366972478,0.22935779816513763,0.45871559633027525,0.22935779816513763,0,2.1657357578954937,0.45660654793431,1.8887794148290893,0.601932693317868,0.45660654793431,0.45660654793431,0,0.9527844476830993,0.22909462217695215,0.32361610664996554,0.22909462217695215,0
3.1500000469386578,389,67.60925449871465,1.0282776349614395,22.10796915167095,1.5424164524421593,0.7712082262210797,0.5141388174807198,0,5.3984575835475574,0,0,1.0282776349614395,0,2.3726776799113174,0.5114885997407327,2.1040019494966025,0.6248137958746589,0.4435370235324243,0.36261526143600475,0,1.1458008885845818,0,0,0.5114885997407327,0
3.250000048428774,286,68.18181818181817,1.048951048951049,19.230769230769234,2.097902097902098,1.048951048951049,1.048951048951049,0,6.643356643356643,0,0.34965034965034963,0.34965034965034963,0,2.7541586404553344,0.6024275094713596,2.3304419265391294,0.8474334278324107,0.6024275094713596,0.6024275094713596,0,1.472595203144636,0,0.349038537546204,0.349038537546204,0
3.35000004991889,233,68.6695278969957,0.4291845493562232,22.317596566523605,2.1459227467811157,0,0.4291845493562232,0,4.291845493562231,0,0,1.7167381974248928,0,3.038697998870625,0.4282625621488143,2.7277657855624646,0.9493329264987009,0,0.4282625621488143,0,1.3277568479496944,0,0,0.8509692270223523,0
3.450000051409006,204,60.29411764705882,2.941176470588235,22.058823529411764,3.431372549019608,2.450980392156863,1.4705882352941175,0,5.88235294117647,0,0,1.4705882352941175,0,3.425703836274417,1.1829406860880054,2.903083770683362,1.2744913197725076,1.0825956787244655,0.8427784167056218,0,1.6473883341506,0,0,0.8427784167056218,0
3.5500000528991222,158,73.41772151898735,0.6329113924050633,13.924050632911392,1.2658227848101267,3.79746835443038,0.6329113924050633,0,5.063291139240507,0.6329113924050633,0,0.6329113924050633,0,3.5145361064317417,0.630905329062677,2.754198035385599,0.8893888214310475,1.5205888048861784,0.630905329062677,0,1.744234982941615,0.630905329062677,0,0.630905329062677,0
3.6500000543892384,112,72.32142857142857,0,19.642857142857142,1.7857142857142856,0,1.7857142857142856,0,4.464285714285714,0,0,0,0,4.227623685073537,0,3.7540976155003665,1.2513658718334555,0,1.2513658718334555,0,1.951415979693143,0,0,0,0
3.7500000558793545,75,73.33333333333333,2.666666666666667,20,0,1.3333333333333335,0,0,2.666666666666667,0,0,0,0,5.106277908033804,1.860306625462787,4.618802153517007,0,1.3244146156223415,0,0,1.860306625462787,0,0,0,0
3.8500000573694706,55,63.63636363636363,1.8181818181818181,25.454545454545453,3.6363636363636362,3.6363636363636362,0,0,1.8181818181818181,0,0,0,0,6.486418800115235,1.8015770702067717,5.873702040229863,2.5241136091003074,2.5241136091003074,0,0,1.8015770702067717,0,0,0,0
3.9500000588595867,35,68.57142857142857,0,17.142857142857142,2.857142857142857,0,2.857142857142857,0,8.571428571428571,0,0,0,0,7.846932140863945,0,6.370485882490342,2.8160307445976067,0,2.8160307445976067,0,4.731878121204715,0,0,0,0
4.050000060349703,20,75,5,15,0,0,0,0,0,0,0,0,5,9.682458365518542,4.873397172404482,7.984359711335657,0,0,0,0,0,0,0,0,4.873397172404482
4.150000061839819,4,75,0,25,0,0,0,0,0,0,0,0,0,21.650635094610966,0,21.650635094610966,0,0,0,0,0,0,0,0,0
4.250000063329935,0,0,0,0,0,0,0,0,0,0,0,0,0,0,0,0,0,0,0,0,0,0,0,0,0
4.350000064820051,0,0,0,0,0,0,0,0,0,0,0,0,0,0,0,0,0,0,0,0,0,0,0,0,0
4.450000066310167,0,0,0,0,0,0,0,0,0,0,0,0,0,0,0,0,0,0,0,0,0,0,0,0,0
4.550000067800283,0,0,0,0,0,0,0,0,0,0,0,0,0,0,0,0,0,0,0,0,0,0,0,0,0
4.6500000692903996,0,0,0,0,0,0,0,0,0,0,0,0,0,0,0,0,0,0,0,0,0,0,0,0,0
4.750000070780516,0,0,0,0,0,0,0,0,0,0,0,0,0,0,0,0,0,0,0,0,0,0,0,0,0
4.850000072270632,0,0,0,0,0,0,0,0,0,0,0,0,0,0,0,0,0,0,0,0,0,0,0,0,0
4.950000073760748,0,0,0,0,0,0,0,0,0,0,0,0,0,0,0,0,0,0,0,0,0,0,0,0,0
