Repository: huangchaohitsz-crypto/Source-Data_Toward-observing-interstitial-hydrogen-in-solution-in-cubic-metal-lattices

# Source Data – Toward observing interstitial hydrogen in solution in cubic metal lattices

This repository contains the source data associated with the manuscript:

**“Toward observing interstitial hydrogen in solution in cubic metal lattices”**

The data are organized according to the corresponding figures in the main text and Extended Data.

## Data included

The repository contains source data associated with **Figs. 1–4** and the relevant **Extended Data Figures**.

For atom probe tomography (APT) datasets, the deposited files include, where applicable:

- **`.apt` files** – reconstructed APT datasets containing the three-dimensional ion data.
- **`.RHIT` files** – ranged hit data exported from AP Suite.
- **`.RRNG` files** – corresponding ion-ranging definitions used for the APT analysis.
- **`.csv` files** – numerical source data used to generate the corresponding plots and quantitative analyses in the manuscript. These files can also be opened directly in Microsoft Excel.

Depending on the analysis presented in each figure, the CSV source data include:

- bulk composition analysis;
- first-nearest-neighbour (NN1) distributions;
- fifth-nearest-neighbour (NN5) distributions;
- one-dimensional concentration profiles;
- proximity histograms (proxigrams);
- elemental concentration profiles across selected regions of interest; and
- other quantitative data used to generate the corresponding panels.

For example, the APT datasets associated with the precipitate-containing specimens include the original `.apt`, `.RHIT`, and `.RRNG` files together with the corresponding bulk-composition, one-dimensional concentration-profile, and proxigram data.

## Repository structure

The source data are arranged in folders according to their corresponding display items, including:

- `Fig. 1`
- `Fig. 2`
- `Fig. 3`
- `Fig. 4`
- `Extended Data Fig. 1`
- `Extended Data Fig. 3`
- `Extended Data Fig. 4`
- `Extended Data Fig. 8`
- `Extended Data Fig. 9`
- and other supplementary source-data folders where applicable.

Each folder contains the raw or processed data required to reproduce the corresponding quantitative results shown in the manuscript.

## APT dataset correspondence

The principal cryo-APT datasets used in the manuscript are listed below.

| Corresponding dataset | Original APT dataset |
| --- | --- |
| Fig. 1 | `R18_60357` |
| Fig. 3 | `R18_63173` |
| Fig. 4 | `R18_64108` |
| Extended Data Fig. 1 | `R18_60355` |
| Extended Data Fig. 3 | `R18_64543` |
| Extended Data Fig. 4 | `R18_64538` |
| Extended Data Fig. 8 | `R18_63174` |
| Extended Data Fig. 15 | `R18_64128` |

The dataset identifiers are retained in the deposited filenames to allow direct correspondence between the raw APT data, processed analyses, and the figures reported in the manuscript.

## Notes

APT data were processed using **AP Suite**. The deposited ranging (`.RRNG`) files record the ion assignments used for the corresponding datasets.

The tabulated `.csv` files provide the numerical source data underlying the plots presented in the manuscript, including composition analyses, nearest-neighbour statistics, one-dimensional profiles, and proxigrams.

For further information or questions regarding the source data, please contact the corresponding author, Eason Chen (eason.chen@ntu.edu.sg).

File: Fig. 1/R18_60357 Top Level ROI.RRNG
[Ions]
Number=11
Ion1=Mn
Ion2=Ni
Ion3=H
Ion4=Co
Ion5=Cr
Ion6=O
Ion7=Fe
Ion8=Si
Ion9=C
Ion10=P
Ion11=Noise

[Ranges]
Number=21
Range1=27.3830 27.9040 Vol:0.01221 Mn:1 Color:A589C7
Range2=28.6360 29.4100 Vol:0.01094 Ni:1 Color:56BD56
Range3=29.9320 32.7400 Vol:0.01094 Ni:1 Color:56BD56
Range4=59.8800 60.7130 Vol:0.01094 Ni:1 Color:56BD56
Range5=57.8390 58.4870 Vol:0.01094 Ni:1 Color:56BD56
Range6=1.9760 2.2240 Vol:0.00000 H:2 Color:C00000
Range7=29.4100 29.9260 Vol:0.01108 Co:1 Color:C1C1FF
Range8=24.8820 26.8790 Vol:0.01201 Cr:1 Color:F0D541
Range9=0.9930 1.0740 Vol:0.00000 H:1 Color:88CBFF
Range10=15.9450 16.0610 Vol:0.02883 O:1 Color:00CCFF
Range11=27.9040 28.6360 Vol:0.01177 Fe:1 Color:595959
Range12=26.8790 27.3800 Vol:0.01177 Fe:1 Color:595959
Range13=13.9350 15.2230 Vol:0.02003 Si:1 Color:BFBFBF
Range14=5.9560 6.0750 Vol:0.00878 C:1 Color:6699FF
Range15=11.9470 12.1010 Vol:0.00878 C:1 Color:6699FF
Range16=17.9550 18.0720 Vol:0.00878 C:1 Color:6699FF
Range17=23.9160 24.1920 Vol:0.00878 C:1 Color:6699FF
Range18=10.2350 10.3780 Vol:0.02826 P:1 Color:FF00FF
Range19=15.4390 15.5420 Vol:0.02826 P:1 Color:FF00FF
Range20=21.4330 21.5380 Vol:0.04583 P:1 C:2 Color:CA6919
Range21=2.4290 2.5660 Vol:0.00000 Name:Noise Color:1E7F99

File: Fig. 2/R5087_07418 - Top Level ROI.RRNG
[Ions]
Number=9
Ion1=Al
Ion2=Ni
Ion3=Ti
Ion4=Co
Ion5=Cr
Ion6=H
Ion7=O
Ion8=C
Ion9=S

[Ranges]
Number=15
Range1=13.4260 14.2560 Vol:0.01661 Al:1 Color:40D8D8
Range2=8.9660 9.0120 Vol:0.01661 Al:1 Color:40D8D8
Range3=28.6360 29.3530 Vol:0.01094 Ni:1 Color:56BD56
Range4=29.8680 32.7400 Vol:0.01094 Ni:1 Color:56BD56
Range5=59.8800 60.7130 Vol:0.01094 Ni:1 Color:56BD56
Range6=57.8390 58.4870 Vol:0.01094 Ni:1 Color:56BD56
Range7=22.9470 25.4010 Vol:0.01767 Ti:1 Color:F685BD
Range8=29.3530 29.8680 Vol:0.01108 Co:1 Color:C1C1FF
Range9=25.6560 27.2390 Vol:0.01201 Cr:1 Color:F0D541
Range10=0.9970 1.0220 Vol:0.00000 H:1 Color:88CBFF
Range11=15.9450 16.1920 Vol:0.02883 O:1 Color:00CCFF
Range12=11.9470 12.1010 Vol:0.00878 C:1 Color:6699FF
Range13=17.9550 18.2490 Vol:0.00878 C:1 Color:6699FF
Range14=5.9860 6.0030 Vol:0.00878 C:1 Color:6699FF
Range15=33.8710 34.6060 Vol:0.02579 S:1 Color:FFFF00

File: Fig. 3/R18_63173 - Top Level ROI.RRNG
[Ions]
Number=10
Ion1=Ni
Ion2=H
Ion3=Co
Ion4=Cr
Ion5=O
Ion6=C
Ion7=Al
Ion8=Ti
Ion9=S
Ion10=Noise

[Ranges]
Number=16
Range1=28.6360 29.3530 Vol:0.01094 Ni:1 Color:56BD56
Range2=29.8680 32.7400 Vol:0.01094 Ni:1 Color:56BD56
Range3=59.8800 60.7130 Vol:0.01094 Ni:1 Color:56BD56
Range4=57.8390 58.4870 Vol:0.01094 Ni:1 Color:56BD56
Range5=1.9510 2.0390 Vol:0.00000 H:2 Color:C00000
Range6=29.3530 29.8680 Vol:0.01108 Co:1 Color:C1C1FF
Range7=25.6560 27.2390 Vol:0.01201 Cr:1 Color:F0D541
Range8=0.9970 1.0220 Vol:0.00000 H:1 Color:88CBFF
Range9=15.9450 16.1920 Vol:0.02883 O:1 Color:00CCFF
Range10=11.9470 12.1010 Vol:0.00878 C:1 Color:6699FF
Range11=17.9550 18.2490 Vol:0.00878 C:1 Color:6699FF
Range12=13.4260 14.2560 Vol:0.01661 Al:1 Color:40D8D8
Range13=8.9720 9.1570 Vol:0.01661 Al:1 Color:40D8D8
Range14=22.9470 25.4010 Vol:0.01767 Ti:1 Color:F685BD
Range15=33.8710 34.2540 Vol:0.02579 S:1 Color:FFFF00
Range16=2.4600 2.5460 Vol:0.00000 Name:Noise Color:1E7F99

File: Fig. 4/R18_64108 - Top Level ROI.RRNG
[Ions]
Number=12
Ion1=Ni
Ion2=Mo
Ion3=Nb
Ion4=Cr
Ion5=Fe
Ion6=Al
Ion7=Si
Ion8=Ti
Ion9=H
Ion10=O
Ion11=P
Ion12=Noise

[Ranges]
Number=37
Range1=28.8810 29.8410 Vol:0.01094 Ni:1 Color:1FA71F
Range2=29.8410 30.4090 Vol:0.01094 Ni:1 Color:1FA71F
Range3=30.4090 30.8070 Vol:0.01094 Ni:1 Color:1FA71F
Range4=31.8410 32.2570 Vol:0.01094 Ni:1 Color:1FA71F
Range5=48.8020 49.4490 Vol:0.01558 Mo:1 Color:336699
Range6=45.8310 46.2920 Vol:0.01558 Mo:1 Color:336699
Range7=46.8070 47.2860 Vol:0.01558 Mo:1 Color:336699
Range8=47.2860 47.7430 Vol:0.01558 Mo:1 Color:336699
Range9=47.7630 48.2590 Vol:0.01558 Mo:1 Color:336699
Range10=48.2590 48.8020 Vol:0.01558 Mo:1 Color:336699
Range11=49.7750 50.4710 Vol:0.01558 Mo:1 Color:336699
Range12=33.2090 33.5720 Vol:0.01558 Mo:1 Color:336699
Range13=32.5740 33.0320 Vol:0.01558 Mo:1 Color:336699
Range14=32.2570 32.5520 Vol:0.01558 Mo:1 Color:336699
Range15=31.5570 31.7770 Vol:0.01558 Mo:1 Color:336699
Range16=30.8710 31.5070 Vol:0.01798 Nb:1 Color:BFCF61
Range17=46.2920 46.8070 Vol:0.01798 Nb:1 Color:BFCF61
Range18=24.9140 25.6570 Vol:0.01201 Cr:1 Color:EDC603
Range19=25.8930 26.4180 Vol:0.01201 Cr:1 Color:EDC603
Range20=26.4180 26.7760 Vol:0.01201 Cr:1 Color:EDC603
Range21=27.8570 28.8100 Vol:0.01177 Fe:1 Color:000000
Range22=26.9290 27.3790 Vol:0.01177 Fe:1 Color:000000
Range23=13.4460 13.8750 Vol:0.01661 Al:1 Color:00CACB
Range24=8.9590 9.1330 Vol:0.01661 Al:1 Color:00CACB
Range25=13.9420 14.4820 Vol:0.02003 Si:1 Color:CCCCCC
Range26=14.4820 14.6510 Vol:0.02003 Si:1 Color:CCCCCC
Range27=14.9640 15.1760 Vol:0.02003 Si:1 Color:CCCCCC
Range28=22.9340 23.2280 Vol:0.01767 Ti:1 Color:F55CA9
Range29=23.4290 23.7910 Vol:0.01767 Ti:1 Color:F55CA9
Range30=23.8950 24.3580 Vol:0.01767 Ti:1 Color:F55CA9
Range31=24.4400 24.7390 Vol:0.01767 Ti:1 Color:F55CA9
Range32=1.9970 2.0710 Vol:0.00000 H:2 Name:D Color:FF0000
Range33=15.9880 16.2270 Vol:0.02883 O:1 Color:00CCFF
Range34=0.9820 1.0910 Vol:0.00000 H:1 Color:CCCC00
Range35=10.2320 10.4510 Vol:0.02826 P:1 Color:FF00FF
Range36=15.4810 15.6420 Vol:0.02826 P:1 Color:FF00FF
Range37=2.4660 2.5390 Vol:0.00000 Name:Noise Color:1E7F99
