Repository: huangchaohitsz-crypto/Source-Data_Toward-observing-interstitial-hydrogen-in-solution-in-cubic-metal-lattices

# Source Data – Toward observing interstitial hydrogen in solution in cubic metal lattices

This repository contains the source data associated with the manuscript:

**“Toward observing interstitial hydrogen in solution in cubic metal lattices”**

The data are organized according to the corresponding figures in the main text and Extended Data.

## Data included

The repository contains source data associated with **Figs. 1–4** and the relevant **Extended Data Figures**.

For atom probe tomography (APT) datasets, the deposited files include, where applicable:

- **`.apt` files** – reconstructed APT datasets containing the three-dimensional ion data.
- **`.RHIT` files** – ranged hit data exported from AP Suite.
- **`.RRNG` files** – corresponding ion-ranging definitions used for the APT analysis.
- **`.csv` files** – numerical source data used to generate the corresponding plots and quantitative analyses in the manuscript. These files can also be opened directly in Microsoft Excel.

Depending on the analysis presented in each figure, the CSV source data include:

- bulk composition analysis;
- first-nearest-neighbour (NN1) distributions;
- fifth-nearest-neighbour (NN5) distributions;
- one-dimensional concentration profiles;
- proximity histograms (proxigrams);
- elemental concentration profiles across selected regions of interest; and
- other quantitative data used to generate the corresponding panels.

For example, the APT datasets associated with the precipitate-containing specimens include the original `.apt`, `.RHIT`, and `.RRNG` files together with the corresponding bulk-composition, one-dimensional concentration-profile, and proxigram data.

## Repository structure

The source data are arranged in folders according to their corresponding display items, including:

- `Fig. 1`
- `Fig. 2`
- `Fig. 3`
- `Fig. 4`
- `Extended Data Fig. 1`
- `Extended Data Fig. 3`
- `Extended Data Fig. 4`
- `Extended Data Fig. 8`
- `Extended Data Fig. 9`
- and other supplementary source-data folders where applicable.

Each folder contains the raw or processed data required to reproduce the corresponding quantitative results shown in the manuscript.

## APT dataset correspondence

The principal cryo-APT datasets used in the manuscript are listed below.

| Corresponding dataset | Original APT dataset |
| --- | --- |
| Fig. 1 | `R18_60357` |
| Fig. 3 | `R18_63173` |
| Fig. 4 | `R18_64108` |
| Extended Data Fig. 1 | `R18_60355` |
| Extended Data Fig. 3 | `R18_64543` |
| Extended Data Fig. 4 | `R18_64538` |
| Extended Data Fig. 8 | `R18_63174` |
| Extended Data Fig. 15 | `R18_64128` |

The dataset identifiers are retained in the deposited filenames to allow direct correspondence between the raw APT data, processed analyses, and the figures reported in the manuscript.

## Notes

APT data were processed using **AP Suite**. The deposited ranging (`.RRNG`) files record the ion assignments used for the corresponding datasets.

The tabulated `.csv` files provide the numerical source data underlying the plots presented in the manuscript, including composition analyses, nearest-neighbour statistics, one-dimensional profiles, and proxigrams.

For further information or questions regarding the source data, please contact the corresponding author, Eason Chen (eason.chen@ntu.edu.sg).

File: Supplementary Fig. 1/R18_64538 - Top Level ROI - Bulk Composition Analysis.csv
Ionic,Uncorrected,,,,Corrected,,,,,,,,,
Ion Type,Ion Count,Ionic Fraction,Ionic Fraction (sigma),Background Count,Ion Count,Ionic Fraction,Ionic Fraction (sigma),,,,,,,
H,42200,0.001297931,6.32232582250579E-06,868.2193899,41331.78061,0.001353886,0.000145546,,,,,,,
Cr,10794744,0.332010131,0.000116627,32877.40313,10761866.6,0.352521374,0.00230085,,,,,,,
Ni,11115897,0.341887721,0.000118787,1476407.599,9639489.401,0.315756195,0.002506489,,,,,,,
H2,38913,0.001196833,6.07080215309348E-06,957.8456841,37955.15432,0.001243279,0.000139617,,,,,,,
Co,9959358,0.306316459,0.000110938,467413.5869,9491944.413,0.310923134,0.001870497,,,,,,,
C,1443,4.43818416815742E-05,1.16837375120856E-06,428.6555495,1014.34445,3.32264014395396E-05,2.49822669699644E-05,,,,,,,
Al,32261,0.00099224,5.52704826096911E-06,1206.762627,31054.23737,0.001017229,0.000126708,,,,,,,
Ti,527864,0.016235327,2.25266781936582E-05,4288.326465,523575.6735,0.017150521,0.00051552,,,,,,,
Noise,617,1.89768512249004E-05,7.63986512448525E-07,581.7248068,35.27519321,1.15549282105509E-06,1.29156726560367E-05,,,,,,,

File: Supplementary Fig. 1/R18_64538 - Top Level ROI - Nearest Neighbor Distribution (H2) (NN1).csv
ROI,Top Level ROI
Ion(s),H2
Maximum d-pair (nm),3
Sample Width d-pair (nm),0.1
Order (ions),1
Sample Count,30


d-pair (nm),Count,Randomized Count
0.0500000007450581,58,30
0.150000002235174,335,369
0.25000000372529,932,861
0.350000012665987,1742,1588
0.450000006705523,2645,2716
0.550000000745058,3656,3538
0.650000024586916,4204,4170
0.749999988824129,4654,4712
0.850000012665987,4712,4770
0.950000036507845,4501,4464
1.05000000074506,3684,3741
1.15000002458692,2872,2933
1.25000004842877,2026,2083
1.35000007227063,1350,1278
1.4499999769032,724,809
1.55000000074506,407,441
1.65000002458692,255,220
1.75000004842877,88,108
1.85000007227063,38,45
1.9499999769032,14,19
2.05000000074506,9,10
2.15000014379621,3,6
2.25000004842877,1,0
2.34999995306134,2,0
2.45000009611249,0,1
2.55000000074506,0,0
2.65000014379621,1,1
2.75000004842877,0,0
2.84999995306134,0,0
2.95000009611249,0,0

File: Supplementary Fig. 1/R18_64538 - Top Level ROI - Nearest Neighbor Distribution (H2) (NN5).csv
ROI,Top Level ROI
Ion(s),H2
Maximum d-pair (nm),3
Sample Width d-pair (nm),0.1
Order (ions),5
Sample Count,30


d-pair (nm),Count,Randomized Count
0.0500000007450581,0,0
0.150000002235174,0,0
0.25000000372529,0,0
0.350000012665987,0,0
0.450000006705523,0,0
0.550000000745058,0,1
0.650000024586916,3,4
0.749999988824129,26,21
0.850000012665987,100,71
0.950000036507845,304,261
1.05000000074506,789,767
1.15000002458692,1657,1577
1.25000004842877,2821,2747
1.35000007227063,4106,4131
1.4499999769032,5247,5323
1.55000000074506,5794,5993
1.65000002458692,5643,5635
1.75000004842877,4627,4631
1.85000007227063,3280,3282
1.9499999769032,2082,2063
2.05000000074506,1210,1203
2.15000014379621,599,622
2.25000004842877,306,300
2.34999995306134,160,149
2.45000009611249,71,56
2.55000000074506,33,27
2.65000014379621,22,23
2.75000004842877,11,11
2.84999995306134,6,2
2.95000009611249,5,6
